Repository: easyScience/TEST_PyCrysFML

File: tests/functional_tests/pyCFML/cfml_utilities/powder_pattern_from_json/desired/pbso4_cw/pbso4.sum


        **********************************************************
        ** PROGRAM FullProf.2k (Version 7.95 - Jan2023-ILL JRC) **
        **********************************************************
                       M U L T I -- P A T T E R N                 
            Rietveld, Profile Matching & Integrated Intensity     
                 Refinement of X-ray and/or Neutron Data


    Date: 13/12/2024  Time: 18:30:44.228                              

 => PCR file code: pbso4
 => DAT file code: pbso4.dat            -> Relative contribution: 1.0000                                                            
 => Title: PbSO4 D1A(ILL),Rietveld Round Robin, R.J. Hill,JApC 25,589(1992)

 ==> CONDITIONS OF THIS RUN FOR PATTERN No.:  1

 => Global Refinement of neutron powder data                                                                                        
 => The    7th default profile function was selected

 => Data in D1A,D2B format as prepared by D1A(D2B)SUM for pattern:  1
 => Analysis of refinement at the end
 => Wavelengths:  1.91200 1.91200
 => Cos(Monochromator angle)=   0.0000
 => Absorption correction (AC), muR-eff =   0.0000  0.0000
 => Base of peaks: 2.0*HW*    6.00
 ==> Angular range, step and number of points:
     2Thmin:      10.000000  2Thmax:     155.449997  Step:       0.050000  No. of points:   2910
 =>-------> Pattern#  1
 => Crystal Structure Refinement for phase: 1
 => The density (volumic mass) of phase 1 is:    6.325 g/cm3
 => Scor: 2.6931

 ==> RESULTS OF REFINEMENT:


 => No. of fitted parameters:   37


------------------------------------------------------------------------------
 => Phase No.  1  PbSO4                       VARY xyz b P n m a             
------------------------------------------------------------------------------

 =>  No. of reflections for pattern#:   1:   211  


 ==> ATOM PARAMETERS:

  Name      x     sx       y     sy       z      sz      B   sB   occ. socc.  Mult
 Pb      0.18753(   9)  0.25000(   0)  0.16704(  14)  1.398( 23)  0.500(  0)    4
 S       0.06554(  28)  0.25000(   0)  0.68384(  37)  0.400( 42)  0.500(  0)    4
 O1      0.90815(  19)  0.25000(   0)  0.59540(  19)  1.995( 33)  0.500(  0)    4
 O2      0.19348(  18)  0.25000(   0)  0.54328(  23)  1.489( 31)  0.500(  0)    4
 O3      0.08111(  11)  0.02732(  15)  0.80864(  14)  1.311( 23)  1.000(  0)    8

 ==> PROFILE PARAMETERS FOR PATTERN#  1

 => Cell parameters      :
                              8.47952   0.00014
                              5.39727   0.00009
                              6.95899   0.00012
                             90.00000   0.00000
                             90.00000   0.00000
                             90.00000   0.00000
 
 => overall scale factor :      1.462641597     0.005093865
 => Eta(p-v) or m(p-vii) :    0.00000   0.00000
 => Overall tem. factor  :    0.00000   0.00000
 => Halfwidth parameters :    0.15425   0.00306
                             -0.45495   0.00683
                              0.42140   0.00423
 => Preferred orientation:    0.00000   0.00000
                              0.00000   0.00000
 => Asymmetry parameters :    0.29435   0.02040
                              0.02294   0.00364
                             -0.10816   0.04675
                              0.04899   0.00862
 => X and y parameters   :    0.00000   0.00000
                              0.08507   0.00207
 => Strain parameters    :    0.00000   0.00000
                              0.00000   0.00000
                              0.00000   0.00000
 => Size parameters (G,L):    0.00000   0.00000
                              0.00000   0.00000

 => Add. shape parameters: 
                              0.00000   0.00000
                              0.00000   0.00000



 ==> GLOBAL PARAMETERS FOR PATTERN#  1


 => Zero-point:    -0.0843    0.0030
 => Background Parameters (linear interpolation)  ==>
                                 210.013        3.61891    
                                 196.762        2.61343    
                                 195.983        1.67517    
                                 191.174        1.14949    
                                 212.192        1.08882    
                                 203.929       0.588673    
                                 250.917        1.06152    
                                 226.790        1.73297    
 => Cos(2theta)-shift parameter :   0.0000  0.0000
 => Sin(2theta)-shift parameter :   0.0000  0.0000

 ==> RELIABILITY FACTORS WITH ALL NON-EXCLUDED POINTS FOR PATTERN:  1

  => Cycle:  5 => MaxCycle: 50
 => N-P+C:  2872
 =>  R-factors (not corrected for background) for Pattern:  1
 => Rp:  3.07     Rwp:  3.69     Rexp:    1.94 Chi2:  3.62      L.S. refinement
 => Conventional Rietveld R-factors for Pattern:  1
 => Rp:  7.39     Rwp:  6.94     Rexp:    3.65 Chi2:  3.62    
 => Deviance:  0.179E+04     Dev*  :  0.6228    
 => DW-Stat.:    0.3894     DW-exp:     1.9105
 => N-sigma of the GoF:       99.372

 ==> RELIABILITY FACTORS FOR POINTS WITH BRAGG CONTRIBUTIONS FOR PATTERN:  1

 => N-P+C:  2740
 =>  R-factors (not corrected for background) for Pattern:  1
 => Rp:  3.05     Rwp:  3.68     Rexp:    1.90 Chi2:  3.76      L.S. refinement
 => Conventional Rietveld R-factors for Pattern:  1
 => Rp:  7.16     Rwp:  6.91     Rexp:    3.56 Chi2:  3.76    
 => Deviance:  0.173E+04     Dev*  :  0.6298    
 => DW-Stat.:    0.3929     DW-exp:     1.9090
 => N-sigma of the GoF:      102.275

 => Global user-weigthed Chi2 (Bragg contrib.):   3.80    

     -----------------------------------------------------
     BRAGG R-Factors and weight fractions for Pattern #  1
     -----------------------------------------------------

 => Phase:  1      PbSO4                       VARY xyz b          BKG blue
 => Bragg R-factor:   3.59       Vol:  318.486( 0.009)  Fract(%):  100.00( 0.49)
 => Rf-factor=  2.36             ATZ:        1213.030   Brindley:  1.0000


       ----------------------------------------------------
       -    ANALYSIS OF THE REFINEMENT FOR PATTERN #  1   -
       ----------------------------------------------------


 => GLOBAL INDICATORS:

    The first and last reflections appears at:
    2theta(degrees)/T.O.F(microsecs)/Energy(KeV) =>         20.474       155.284
    s (angstroms-1) =>     0.1859    1.0218
    D (angstroms  ) =>     5.3794    0.9787
    sin(theta/lamb) =>     0.0929    0.5109
    Q (angstroms-1) =>     2.3360   12.8402

    The average FWHM is:   0.5127  Fwhm(av)/step =  10.2545

 => Sum(Yiobs-Yical):    -1320.45    1536.22     920.90      85.58 <- Four regions
            Total ->      1222.24

  Expected Rp (background uncorrected):     1.73 Observed->     3.07
  Expected cRp(background   corrected):     4.17 Observed->     7.39
  -> Ratio Rp/Exp=cRp/cExp:     1.77
  Weighted Average Bragg R-factor:     3.59
  Weighted Average      RF-factor:     2.36
  Reduced Chi-square :     3.76

 => Total number of "independent" reflections:    199
    Effective number (account for resolution) of reflections: 
                      at level p=1.00  : 103.1
                      at level p=0.50  : 135.3
                      at level p=0.25  : 160.3

    A reflection contributes as x/(x+nearest), where "x"  
    is the fraction of the total area of the current phase and 
   "nearest" is the number of adjacent reflections verifying the formula:

    Postn-p*FWHM <= Postn(adjacent) <= Postn+p*FWHM 

   "nearest" is weighted by the corresponding "x(s)" 

 =>             Number of global  refined parameters:      9
                Number of profile refined parameters:     12
    Number of intensity-affecting refined parameters:     16
      (Preferred orientation belongs to this class)   

 => (Effective Number of reflections)/(Number of intensity parameters)= refni
      Ratio ( Optimistic view,p=0.25):   10.0
      Ratio (Pessimistic view,p=1.00):    6.4
      Ratio (   Eclectic view,p=0.50):    8.5

 => PHASE DEPENDENT INDICATORS:

 => Positions and FWHM of the sharpest reflection

     Phase  2Theta/TOF  FWHM     Q       DQ      Delta   Dd/d(%)

       1     108.49   0.3789   5.3336  0.01270  0.00871  0.238

   Q ,DQ(FWHM in Q-space) and Delta are given in 1/angstroms
 Delta is the expected step between consecutive reflections at Q

 Phase    %Cont  Nintdp  Nprofp   Nref      Enref(Effective)
                                         R:p=1  R:p=1/2  R:p=1/4
     1  100.00      16      12     199  103.14  135.27  160.33
                                          6.45    8.45   10.02
  Where:
  %Cont: percentage of the total integrated intensity (100x)
 Nintdp: Number of intensity-affecting refined parameters
 Nprofp: Number of profile refined parameters
   Nref: Number "independent" contributing reflections
  Enref: Effective Number of reflections for each p-value
R:p=1/n: Ratio Enref(Effective)/Nintdp <- "Solvability Index" 


 => ANALYSIS OF STANDARD DEVIATIONS

    Phase:  1 Degrees of freedom for p=1, 1/2, 1/4:            87.14          119.27          144.33
              Chi2 based on integrated intensities:            94.44           69.00           57.01
              Calculated with Scott'S FORMULA     :    87.70   64.35   53.34

 => Standard deviations concern the PRECISION of parameters and
    represent ACCURACY only if there is no systematic errors
    A better estimate of the accuracy of structural parameters
    is obtained multiplying sigmas by the parameter SCOR
 -> SCOR =   2.6931 { Berar'S FORMULA}
 -> SCOR =   3.2023 {Pawley'S FORMULA}
 -> Application of modified Scott'S FORMULA
    SCOR(p=1,1/2,1/4) =             5.01            4.28            3.89
    SCOR(expected Si) =       4.8275      4.1351      3.7650
   Warning! Do not take into account Scott'S SCOR
            These indicators are under test....

 => ANALYSIS OF CORRELATED PARAMETERS 

  -> The number of correlated parameters is :   0

 => Your refinement seems to be rather good!

 
              CPU Time:     0.365 seconds
                            0.006 minutes

 => Run finished at:     Date: 13/12/2024  Time: 18:30:44.587
